Repository: sebamestica/3DPRINTER_sistemMachinelearningAdvance

# Resistencia Estructural en Cubos 3D: Proyecto de Ingeniería & ML

Este proyecto desarrolla un sistema predictivo y de visualización para analizar la respuesta mecánica (resistencia a la compresión) de componentes fabricados mediante manufactura aditiva (impresión 3D).

## 🎯 Objetivo
Predecir con alta precisión la resistencia a compresión (MPa) basándose en parámetros de diseño (infill, material, temperatura, etc.) y visualizar el comportamiento estimado en una interfaz 3D profesional.

## 🏗️ Arquitectura del Proyecto

El sistema está organizado en un flujo de **pipelines** modulares y una capa de **visualización** integrada.

- **`pipelines/`**: Núcleo del procesamiento de datos.
  - `normalization/`: Limpieza y escalamiento de variables.
  - `specimen_linkage/`: Unión de datos de fabricación con resultados de ensayos mecánicos.
  - `model_pipeline/`: Entrenamiento de modelos GBR (Gradient Boosting Regressor) con alta fidelidad (R2 ~0.90+).
  - `decision_ready/`: Validación final y generación de reportes consolidados.
- **`visuals/`**: Análisis gráfico estático de las distribuciones y correlaciones mecánicas.

## 📊 Resultados Destacados
- **Modelo Ganador:** Gradient Boosting Regressor.
- **Precisión:** R2 ~0.90 en conjunto de prueba.
- **Dataset Validado:** 35 especímenes con vinculación de alta confianza manual y automática.

---
**Nota Técnica:** Todas las visualizaciones 3D en el frontend representan una **interpretación visual asistida por el modelo** y no deben tomarse como simulaciones físicas exactas.

# model_data_audit/

## Propósito

Esta fase existe porque la pipeline de modelado anterior entrenó modelos sobre una base incorrecta:
**50 filas de datos de tracción** (`tension_strenght` de `data.csv`) renombradas automáticamente
a `compressive_strength`, cuando el proyecto busca modelar resistencia a la compresión de estructuras
celulares/lattice impresas en PLA.

El objetivo de esta carpeta es auditar, diagnosticar y resolver ese problema antes de continuar
con entrenamiento.

---

## Por qué era necesaria

La pipeline `model_pipeline/` aplicó una cadena de filtros que excluyó 5 de los 6 datasets
descubiertos y terminó usando el único que no levantaba ningún flag — `data.csv` — a pesar de
que sus 50 filas corresponden a ensayos de **tracción**, no de **compresión**.

Los fallos encadenados detectados:
1. `reliability_score=low_reliability` en el registry descartó `Propiedades_Extraidas` y `TensiondataA` sin analizar su contenido real.
2. `Compressivedata.csv` pasó el filtro de calidad pero tiene un **encabezado CSV de dos filas** — las primeras 100 filas que leía la pipeline contenían sub-headers no los datos reales, imposibilitando la detección del target.
3. `TensiondataA` y `TensiondataB` fueron excluidos por `"Tension" in name` — string matching ciego, no análisis de contenido.
4. `FDM_Dataset.csv` no tiene columna de resultado mecánico — exclusión correcta.
5. `data.csv` pasó todos los filtros porque tiene `tension_strenght` que matcheó como sinónimo de `compressive_strength`.

---

## Qué consume

| Fuente | Descripción |
|---|---|
| `Normalization/cleaned/` | Los 6 CSVs limpios: FDM_Dataset, Compressivedata, TensiondataA, TensiondataB, Propiedades_Extraidas, data |
| `Normalization/config/file_registry.json` | Registry con metadata de calidad y rutas |
| `model_pipeline/config/target_config.json` | Configuración de target de la pipeline previa (solo lectura) |

No modifica ninguno de estos archivos.

---

## Qué produce

### Reportes (`reports/`)

| Reporte | Contenido |
|---|---|
| `discovery_audit.md` | Inventario técnico: filas, columnas, tipo de ensayo, scores |
| `target_mapping_audit.md` | Veredicto por dataset: target directo / derivado / inexistente |
| `inclusion_exclusion_report.md` | Diagnóstico de por qué la pipeline anterior usó solo `data.csv` |
| `compatibility_audit.md` | Evaluación experimental: compatible / con cautela / incompatible |
| `final_dataset_decision.md` | Dataset recomendado, rechazados, limitaciones, siguiente paso |

### Artefactos (`artifacts/`)

| Artefacto | Descripción |
|---|---|
| `dataset_profiles/discovery_index.json` | Índice de descubrimiento con metadata completa |
| `dataset_profiles/full_profiles.json` | Perfiles detallados por dataset |
| `candidate_targets/target_mapping.json` | Veredictos de target por dataset |
| `candidate_targets/derivation_assessment.json` | Evaluación de derivación desde Compressivedata |
| `candidate_targets/candidate_summaries.json` | Resumen de datasets candidatos |
| `candidate_targets/candidate_A_compressive_only.csv` | Dataset A: Compressivedata agregado por probeta |
| `candidate_targets/candidate_B_data_only.csv` | Dataset B: data.csv (tensile — marcado como inválido para compresión) |
| `compatibility_tables/pipeline_trace.json` | Traza exacta de exclusiones de la pipeline previa |
| `compatibility_tables/compatibility_matrix.json` | Matriz de compatibilidad experimental |

File: archived/deprecated/model_data_audit/artifacts/candidate_targets/candidate_A_compressive_only.csv
specimen_id,structure_type,compressive_strength,compressive_strength_mean,compressive_strength_std,n_readings,source_dataset
G29A,gyroid,2.449736022949223,0.9006262007233629,0.5224328428225458,1144,Compressivedata.csv
G29B,gyroid,3.2705697195870536,1.0283536400554625,0.7863406427395241,3641,Compressivedata.csv
G29C,gyroid,3.384047807965964,1.259002272763713,1.0315056121143116,1364,Compressivedata.csv
G29D,gyroid,3.011021641322545,0.8690238076122776,0.798977094631924,1004,Compressivedata.csv
G42A,gyroid,10.208651646205356,4.809863997570674,3.4003436008102863,1336,Compressivedata.csv
G42B,gyroid,9.398270786830356,3.471580183891122,3.3139984223595373,1407,Compressivedata.csv
G42C,gyroid,8.762186802455357,3.739574228080963,2.9721499170378713,1246,Compressivedata.csv
G42D,gyroid,9.22109375,4.398090258922336,3.3359133764051614,1286,Compressivedata.csv
G62A,gyroid,17.799724330357144,12.285038280005931,5.750815969009572,2873,Compressivedata.csv
G62B,gyroid,25.5768640625,11.786859409465206,7.167007034363434,1630,Compressivedata.csv
G62C,gyroid,25.351221875,12.948881261718105,8.835557308204708,1704,Compressivedata.csv
G62D,gyroid,26.6068375,8.817971415506207,8.745944037425046,1412,Compressivedata.csv
H36A,honeycomb,1.5098279389880953,0.9779663351735173,0.4695352515761271,2601,Compressivedata.csv
H36B,honeycomb,1.7784320359002952,0.9997638011905414,0.6517498133865518,2276,Compressivedata.csv
H36C,honeycomb,1.449078659784229,0.855754042484657,0.5335830885862071,2103,Compressivedata.csv
H36D,honeycomb,1.720132533482143,0.9373990871677668,0.5972302371381002,2420,Compressivedata.csv
H36E,honeycomb,1.5508321707589334,0.9061164743551352,0.2992674296493556,22423,Compressivedata.csv
H44A,honeycomb,3.3147193884000865,1.9838292174665044,0.7222908193482781,14716,Compressivedata.csv
H44B,honeycomb,3.1515407459378424,1.908232190639722,0.7435557114340925,14879,Compressivedata.csv
H44C,honeycomb,2.962308585322276,1.8862166841304036,0.6064259657257155,14995,Compressivedata.csv
H44D,honeycomb,3.140589445540054,1.8766034304032517,0.6689511608901345,15009,Compressivedata.csv
H67A,honeycomb,8.715754479617145,6.684463122743335,2.67000819747442,3878,Compressivedata.csv
H67B,honeycomb,9.058388806706114,6.9259694557907165,2.5715034197893987,5543,Compressivedata.csv
H67C,honeycomb,9.02967748397436,5.914057843781485,3.152771897986901,3753,Compressivedata.csv
H67D,honeycomb,8.85231678377712,5.805257804913762,3.160389956487814,3766,Compressivedata.csv
T24A,triply_periodic,2.779920006486917,1.2469694825859627,0.45427965266252424,7836,Compressivedata.csv
T24B,triply_periodic,2.5304162201037905,1.3552773030630212,0.36861685286914403,22324,Compressivedata.csv
T37A,triply_periodic,7.719692925347222,4.028722645573456,2.833909312176078,1265,Compressivedata.csv
T37B,triply_periodic,7.494493272569445,3.9657162589312596,2.700971100600087,1867,Compressivedata.csv
T37C,triply_periodic,7.120431857638889,2.8814409533952072,2.693659576208802,1547,Compressivedata.csv
T37D,triply_periodic,7.5634423828125,3.868051679578102,2.8309515309491475,1256,Compressivedata.csv
T45QA,triply_periodic,6.608414713541666,2.800001506589381,2.5158787905657936,1324,Compressivedata.csv
T45QB,triply_periodic,7.678466254340278,3.423580914419489,2.9822830364164674,1427,Compressivedata.csv
TQ45C,triply_periodic,7.602020941840278,3.9469373898047286,2.8649977216392735,1195,Compressivedata.csv
TQ45D,triply_periodic,7.089890407986111,3.3167915446703984,2.574439789854303,1201,Compressivedata.csv
